Repository: Francois-dW/Composite_weight_fraction

# Composite Material Analysis Tool

A comprehensive Python application for analyzing composite materials with fiber reinforcement.

## 🚀 Quick Start - Standalone Executable

**Download the ready-to-use executable (no Python installation required):**

📥 [**CompositeAnalysisToolAdvanced.exe**](https://github.com/Francois-dW/Composite_weight_fraction/raw/main/dist/CompositeAnalysisToolAdvanced.exe) (73.8 MB)

Simply download and run - includes all features and dependencies!

---

## 🎯 Version Overview

This project includes **two versions**:

### **Standard Version** (`composite_gui.py`)
- Single material analysis
- Quick calculations
- Basic plotting
- Ideal for: Individual calculations, learning, quick checks

### **Advanced Version** (`composite_gui_advanced.py`) ⭐ RECOMMENDED!
- **Multi-material comparison** (unlimited materials)
- **Naming system** (fiber, matrix, mix names)
- **Data management** (save/load configurations)
- **Experimental data integration** with CSV import/export
- **Curve fitting optimization** for parameter estimation
- **Flexible CSV export** with sampling options
- **Comparison plots** (side-by-side analysis)
- **Comparison table** (all materials at a glance)
- Ideal for: Research, material selection studies, optimization

**See [ADVANCED_FEATURES.md](docs/ADVANCED_FEATURES.md) for complete guide!**

## Project Structure

```
Composite fiber/
├── src/                                # Source code
│   ├── Mech_tool_composite.py         # Core calculation classes and functions
│   ├── composite_gui.py               # Standard GUI
│   └── composite_gui_advanced.py      # Advanced GUI (NEW!)
├── tests/                              # Test files
│   └── test_composite.py              # Test cases and examples
├── output/                             # Generated plots and results
│   ├── weight_volume_relations.png
│   ├── composite_density.png
│   ├── mechanical_properties.png
│   ├── fiber_length_efficiency.png
│   └── all_graphs_combined.png
├── docs/                               # Documentation
│   ├── CORRECTIONS_SUMMARY.md         # Technical corrections documentation
│   ├── PROJECT_STRUCTURE.md           # Project organization
│   └── ADVANCED_FEATURES.md           # Advanced version guide (NEW!)
├── dist/                               # Standalone executable
│   ├── CompositeAnalysisTool.exe      # Windows executable
│   └── README.txt                      # Executable instructions
├── run_gui.py                          # Standard GUI launcher
├── run_gui_advanced.py                 # Advanced GUI launcher (NEW!)
└── README.md                           # This file
```

## Features

### Core Features (Both Versions)
- **Material Properties Calculation**
  - Matrix properties (density, stiffness, porosity)
  - Fiber properties (density, stiffness, geometry)
  - Composite properties (volume fractions, density, stiffness)

- **Advanced Analysis**
  - Case A and Case B analysis based on fiber weight fraction
  - Transition weight fraction calculation
  - Porosity effects with efficiency exponent
  - Fiber length efficiency factor calculation

- **Visualization**
  - Weight/volume relations plots
  - Composite density curves
  - Mechanical properties graphs
  - Fiber length efficiency plots

- **Graphical User Interface**
  - User-friendly input forms
  - Real-time calculations
  - Interactive plot generation
  - Fullscreen mode

### Advanced Version Exclusive Features ⭐
- **Multi-Material Management**
  - Add unlimited material configurations
  - Switch between materials with dropdown
  - Delete unwanted materials
  - No limitations on comparisons

- **Naming & Organization**
  - Name your fiber materials
  - Name your matrix materials
  - Name your composite mixes
  - Professional documentation support

- **Experimental Data Integration** 🆕
  - Import experimental data from CSV
  - Add/edit/delete data points manually
  - Visualize experimental vs. theoretical data
  - Support for partial data (only W_f required)

- **Curve Fitting Optimization** 🆕
  - Automatic parameter estimation from experimental data
  - Fit densities, porosities, V_f_max, stiffness
  - Multiple optimization targets (stiffness, density, volume fractions)
  - Smart initial value estimation
  - L-BFGS-B optimization algorithm
  - Saturation detection and handling

- **Data Management**
  - Save all configurations to JSON
  - Load previously saved configurations
  - Share material libraries with colleagues
  - Maintain standard material databases

- **Comparison Tools**

# Create materials
matrix = Matrix(density=1160, porosity=0.0, stiffness=3.5)
fiber = Fiber(density=2600, porosity=0.0, stiffness=80, 
              orientation_efficiency_factor=1.0,
              length_efficiency_factor=0.95,
              length=10000, diameter=0.016)

# Get results
V_f, V_m, V_p = case.calculate_volume_fractions_case_a()
density = case.calculate_composite_density()
stiffness = case.calculate_composite_stiffness()
```

File: examples/experimental_data_0-90.csv
W_f,V_f,V_m,V_p,rho_c,Notes
0.549,0.429,0.560,0.012,1.42,0/90° Sample 1
0.525,0.405,0.591,0.004,1.42,0/90° Sample 2
0.494,0.376,0.618,0.006,1.40,0/90° Sample 3
0.514,0.395,0.603,0.002,1.40,0/90° Sample 4
0.561,0.440,0.549,0.011,1.43,0/90° Sample 5
0.598,0.478,0.504,0.018,1.44,0/90° Sample 6

File: examples/experimental_data_UD.csv
W_f,V_f,V_m,V_p,rho_c,Notes
0.465,0.349,0.648,0.004,1.38,UD Sample 1
0.506,0.387,0.611,0.002,1.40,UD Sample 2
0.512,0.393,0.604,0.004,1.41,UD Sample 3
0.547,0.427,0.544,0.029,1.39,UD Sample 4
0.605,0.485,0.499,0.016,1.45,UD Sample 5
0.605,0.485,0.506,0.009,1.45,UD Sample 6

File: examples/experimental_data_from_infusion1.csv
W_f,V_f,V_m,V_p,rho_c,Notes
0.3389,0.2333,0.7667,-0.0011,,Specimen 1 (mi=1.5062g MF=0.5104g)
0.3553,0.2524,0.7476,0.0066,,Specimen 2 (mi=1.482g MF=0.5266g)
0.3496,0.2458,0.7542,0.0039,1.22,Specimen 3 (mi=1.4g MF=0.4894g Matrix density: 1.05)
0.3514,0.2478,0.7522,0.0048,,Specimen 4 (mi=1.3789g MF=0.4845g)
0.3420,0.2370,0.7630,0.0004,,Specimen 5 (mi=1.461g MF=0.4997g)
